Repository: lbj2011/pvtools

# PVTOOLS
PVTools is a collection of **open-source web applications and Python tools for photovoltaic (PV) reliability and system analysis**.

The tools are developed by the **[LBL HackingMaterials Group](https://hackingmaterials.lbl.gov/)** at **Lawrence Berkeley National Laboratory** as part of the **[DuraMAT Consortium](https://www.duramat.org/)**.

PVTools provides interactive tools and datasets to support **PV system design, degradation analysis, and reliability research**.

**Live site: [pvtools.lbl.gov](https://pvtools.lbl.gov)**

---

# Cite our work
If you use **PVTOOLS** in your research, please cite:

B. Li, T. Karin, X. Chen, and A. Jain, pvtools: Toolkit for Photovoltaic Data Analysis and Modeling, Zenodo, Jun. 2022. DOI: https://doi.org/10.5281/zenodo.15654456

If you use a specific tool, please also cite the related paper:

**PV-Copilot**
- B. Li and A. Jain, "PV Copilot: A Large Language Model–Enabled Tool for End-to-End PV Degradation Analysis," *2026 IEEE Photovoltaic Specialists Conference (PVSC)*, 2026.

**PV Image Analysis Using LLMs**
- B. Li and A. Jain, "A Unified Large Language Model–based Framework for Heterogeneous PV Image Diagnosis," *Solar Energy*, vol. 315, 2026. DOI: [10.1016/j.solener.2026.114801](https://doi.org/10.1016/j.solener.2026.114801)
- B. Li, X. Chen, and A. Jain, "Exploring Capability of Multimodal Foundation Model for Image-based Fault Detection of Photovoltaic Modules," *2025 IEEE 53rd Photovoltaic Specialists Conference (PVSC)*, 2025. DOI: [10.1109/PVSC59419.2025.11133222](https://doi.org/10.1109/PVSC59419.2025.11133222)

# Applications

## PV-Copilot
Data in, degradation results out: **LLM-assisted automatic analysis of PV field data**.

Features:

- Upload time-series data (or use the example dataset); columns are mapped automatically
- Data loading, filtering, degradation-rate analysis, and PVPRO single-diode parameter extraction
- Simple mode (one click) and Advanced mode (step by step)
- AI code generation, AI diagnostics, and an AI help chat

Paper: B. Li and A. Jain, "PV Copilot: A Large Language Model–Enabled Tool for End-to-End PV Degradation Analysis," *2026 IEEE Photovoltaic Specialists Conference (PVSC)*, 2026.

Offline Python package: [github.com/lbj2011/PVCopilot](https://github.com/lbj2011/PVCopilot) · [PyPI: pvcopilot](https://pypi.org/project/pvcopilot/)

---

## PV Degradation Pathway
Explore **degradation pathways of PV modules** reported in the literature.

---

## PV Image Analysis Using LLMs
Fault detection using **visible, EL, and IR photovoltaic images** with large language models.

Features:

- AI-assisted PV defect detection
- Multi-image modality support
- LLM-assisted interpretation

Papers:

- B. Li and A. Jain, "A Unified Large Language Model–based Framework for Heterogeneous PV Image Diagnosis," *Solar Energy*, vol. 315, 2026. DOI: [10.1016/j.solener.2026.114801](https://doi.org/10.1016/j.solener.2026.114801)
- B. Li, X. Chen, and A. Jain, "Exploring Capability of Multimodal Foundation Model for Image-based Fault Detection of Photovoltaic Modules," *2025 IEEE 53rd Photovoltaic Specialists Conference (PVSC)*, 2025. DOI: [10.1109/PVSC59419.2025.11133222](https://doi.org/10.1109/PVSC59419.2025.11133222)

---

## Global PV Field Performance
Interactive tool for exploring **global PV degradation datasets**.

Capabilities:

- Field degradation statistics
- Global reliability benchmarking
- Interactive visualization

---

## IV Curve Correction Tool
Correct photovoltaic **IV curves** to standard test conditions following:

**IEC 60891:2021**

Features:

- Field IV curve correction
- Comparison between measured and corrected curves
- Export of corrected datasets

---

## String Length Calculator
Calculate the **maximum allowable PV string length** for a given system location.

Inputs include:

- Module parameters
- Temperature conditions
- Geographic location

The tool follows NEC-compatible PV system design calculations.

---

## Photovoltaic Climate Zones
Interactive visualization of **environmental stressors affecting PV systems worldwide**.

Includes:

- Climate zone classification
- Environmental stress distribution
- Reliability stress mapping

---

# Repository Structure

```bash
pvtools/
├── index.py                 # Dash app entry point (navbar, footer, page container)
├── app.py                   # Dash app object and HTML template
├── pages/                   # One file per tool page (pvcopilot.py, field_degradation.py, ...)
├── page_supporting_files/   # Analysis code used by the pages (PV-Copilot pipeline)
├── assets/                  # Images, stylesheets, and client-side JavaScript
├── utils/                   # Shared helpers, incl. usage logging (usage_log.py, usage_db.py)
├── dataset_review/          # Internal dataset review app (mounted at /dataset-review/)
├── loadtest/                # Playwright load-test script
├── Dockerfile / Procfile    # Production container (gunicorn)

File: data/common_pathway_data/crack_data/failures/failure-cracked-tio2-coating.json
{
  "node_type": "failure",
  "id": "failure-cracked-tio2-coating",
  "title": "Cracked TiO2 Photoanode Coating",
  "introduction": "Cracked TiO2 photoanode coating is the structural failure of the TiO2 layer in dye-sensitized solar cells (DSSCs) when crack networks form through the deposited film. In layers fabricated by electrophoretic deposition (EPD), bubble-induced pores act as stress concentration sites during drying and sintering, driving crack propagation that produces a fractured, discontinuous photoanode. The cracks disrupt the transport pathways for photo-generated electrons through the TiO2 network to the external circuit, directly reducing short-circuit current and overall conversion efficiency. Crack width and film separation from the substrate are observed to be greater in EPD films than in doctor-blade control films.",
  "reasoning": "The 697-Elsevier DSSC study directly reports cracked TiO2 layers as the observable failure outcome of EPD bubble-induced pore stress concentration, with reduced Isc and conversion efficiency as the measured performance consequences.",
  "key_findings": [
    {
      "claim": "Cracks appearing in EPD-fabricated TiO2 layers reduce short-circuit current and overall conversion efficiency",
      "detail": "A decrease in short-circuit current (Isc) and efficiency is directly attributed to the TiO2 layer thickness and the cracks appearing in the layer fabricated with the EPD technique. [^elsevier697a] These cracks would result in decreasing of overall conversion efficiency of the DSSC. [^elsevier697b]",
      "source_locations": [
        {
          "key": "elsevier697a",
          "source_path": "source/697-Elsevier-548-3614-2-s2.0-84959432045-2016-J-Comparative_study_between_dye_synthesized_solar_cells_prepared_by_electrophoretic_and_doctor_blade_t.json",
          "page": 4,
          "section": "Abstract",
          "quote": "A decrease in short circuit current (Isc) and efficiency due to the TiO2 layer thickness and the cracks appearing in the layer fabricated with EPD technique.",
          "authors": null,
          "year": 2016,
          "line": 15,
          "figure_ref": null,
          "table_ref": null,
          "bounding_box": null
        },
        {
          "key": "elsevier697b",
          "source_path": "source/697-Elsevier-548-3614-2-s2.0-84959432045-2016-J-Comparative_study_between_dye_synthesized_solar_cells_prepared_by_electrophoretic_and_doctor_blade_t.json",
          "page": 4,
          "section": "3.2. Crystalline and morphological analysis",
          "quote": "These cracks would result in decreasing of overall conversion efficiency of DSSC.",
          "authors": null,
          "year": 2016,
          "line": 16,
          "figure_ref": null,
          "table_ref": null,
          "bounding_box": null
        }
      ]
    }
  ],
  "parent_nodes": [
    {
      "id": "mechanism-pore-stress-concentration",
      "display_name": "Pore-Induced Stress Concentration Driving Crack Propagation",
      "node_type": "mechanism"
    }
  ],
  "child_nodes": [
    {
      "id": "performance_loss-reduced-photocurrent",
      "display_name": "Reduced Photocurrent from Cracked Photoanode",
      "node_type": "performance_loss",
      "child_reasoning": "Cracks in the TiO2 photoanode disrupt electron transport pathways through the film, reducing the short-circuit current (Isc) and overall DSSC conversion efficiency. [^elsevier697a]",
      "source_locations": [
        {
          "key": "elsevier697a",
          "source_path": "source/697-Elsevier-548-3614-2-s2.0-84959432045-2016-J-Comparative_study_between_dye_synthesized_solar_cells_prepared_by_electrophoretic_and_doctor_blade_t.json",
          "page": 4,
          "section": "Abstract",
          "quote": "A decrease in short circuit current (Isc) and efficiency due to the TiO2 layer thickness and the cracks appearing in the layer fabricated with EPD technique.",
          "authors": null,
          "year": 2016,
          "line": 15,
          "figure_ref": null,
          "table_ref": null,
          "bounding_box": null
        }
      ]
    }
  ]
}

File: data/common_pathway_data/crack_data/failures/failure-solder-joint-crack.json
{
  "node_type": "failure",
  "id": "failure-solder-joint-crack",
  "title": "Solder Joint Fatigue and Creep Cracking",
  "introduction": "Solder joint fatigue and creep cracking is the structural failure of the soldered electrical interconnections between silicon cells in a PV module. Under cyclic thermo-mechanical stress from CTE mismatch during daily and seasonal temperature cycling, microcracks nucleate in the solder and grow incrementally with each cycle — a fatigue process. Simultaneously, elevated temperature phases drive time-dependent creep deformation in the solder alloy that further accumulates damage. As cracks grow they increase electrical resistance across the joint; if a crack propagates across the full joint cross-section, the interconnect opens and the electrical circuit is broken.",
  "reasoning": "The 1261-MDPI study links CTE-mismatch thermo-mechanical stress under field thermal cycling directly to microcrack development, creep damage accumulation, and eventual open-circuit failure in PV solder interconnects.",
  "key_findings": [
    {
      "claim": "Fatigue microcracks develop in solder interconnections as a result of thermo-mechanical stress from cyclic temperature loading",
      "detail": "The development of microcracks is one of the results of solder joint deterioration under cyclic thermo-mechanical loading from CTE mismatch. [^mdpi1261a] The initiation and development of fatigue cracks in the solder interconnection is directly caused by the variation in CTE of bonded module materials during cycling. [^mdpi1261b]",
      "source_locations": [
        {
          "key": "mdpi1261a",
          "source_path": "source/1261-MDPI-64-2067-2-s2.0-85105308237-2021-J-Study_on_creep_damage_in_sn60_pb40_and_sn3.8_ag0.7_cu_lead-free_solders_in_c-si_solar_pv_cell_inte.json",
          "page": 2,
          "section": "Introduction",
          "quote": "The development of microcracks is one of the results of solder joint deterioration.",
          "authors": null,
          "year": 2021,
          "line": 3,
          "figure_ref": null,
          "table_ref": null,
          "bounding_box": null
        },
        {
          "key": "mdpi1261b",
          "source_path": "source/1261-MDPI-64-2067-2-s2.0-85105308237-2021-J-Study_on_creep_damage_in_sn60_pb40_and_sn3.8_ag0.7_cu_lead-free_solders_in_c-si_solar_pv_cell_inte.json",
          "page": 6,
          "section": "2.3 Solar Cell Materials and Properties",
          "quote": "initiation and development of fatigue cracks in the solder interconnection",
          "authors": null,
          "year": 2021,
          "line": 2,
          "figure_ref": null,
          "table_ref": null,
          "bounding_box": null
        }
      ]
    },
    {
      "claim": "A solder crack spanning the entire joint cross-section produces an open circuit and increases electrical resistance",
      "detail": "If a fatigue crack spreads across the entire solder joint region, the result is an open circuit. [^mdpi1261c] An open circuit increases the electrical resistance across the solder joint, which is linked to power loss through the relation I²Rs. [^mdpi1261d]",
      "source_locations": [
        {
          "key": "mdpi1261c",
          "source_path": "source/1261-MDPI-64-2067-2-s2.0-85105308237-2021-J-Study_on_creep_damage_in_sn60_pb40_and_sn3.8_ag0.7_cu_lead-free_solders_in_c-si_solar_pv_cell_inte.json",
          "page": 2,
          "section": "Introduction",
          "quote": "An open circuit will result if a crack spreads across the entire joint region.",
          "authors": null,
          "year": 2021,
          "line": 4,
          "figure_ref": null,
          "table_ref": null,
          "bounding_box": null
        },
        {
          "key": "mdpi1261d",
          "source_path": "source/1261-MDPI-64-2067-2-s2.0-85105308237-2021-J-Study_on_creep_damage_in_sn60_pb40_and_sn3.8_ag0.7_cu_lead-free_solders_in_c-si_solar_pv_cell_inte.json",
          "page": 2,
          "section": "Introduction",
          "quote": "power loss is linked to increasing series resistance (Rs) in the form I2Rs",
          "authors": null,
          "year": 2021,
          "line": 4,
          "figure_ref": null,
          "table_ref": null,
          "bounding_box": null
        }
      ]
    }
  ],
  "parent_nodes": [
    {
      "id": "mechanism-cte-mismatch-fatigue",
      "display_name": "CTE Mismatch Fatigue and Creep in Solder Joints",
      "node_type": "mechanism"
    }
  ],
  "child_nodes": [
    {
      "id": "performance_loss-series-resistance-increase",
      "display_name": "Series Resistance Increase from Solder Degradation",
      "node_type": "performance_loss",
      "child_reasoning": "Crack growth in the solder joint increases the electrical resistance across the interconnect, producing a measurable increase in module series resistance and I²Rs power loss. [^mdpi1261d]",
      "source_locations": [
        {
          "key": "mdpi1261d",
          "source_path": "source/1261-MDPI-64-2067-2-s2.0-85105308237-2021-J-Study_on_creep_damage_in_sn60_pb40_and_sn3.8_ag0.7_cu_lead-free_solders_in_c-si_solar_pv_cell_inte.json",
          "page": 2,
          "section": "Introduction",
          "quote": "power loss is linked to increasing series resistance (Rs) in the form I2Rs",
          "authors": null,
          "year": 2021,
          "line": 4,
          "figure_ref": null,
          "table_ref": null,
          "bounding_box": null
        }
      ]
    },
    {
      "id": "performance_loss-open-circuit-failure",
      "display_name": "Open-Circuit Failure from Solder Joint Fracture",
      "node_type": "performance_loss",
      "child_reasoning": "When a fatigue crack propagates across the full cross-section of the solder joint, the interconnect fails completely and an open circuit results, disconnecting the cell from current collection. [^mdpi1261c]",
      "source_locations": [
        {
          "key": "mdpi1261c",
          "source_path": "source/1261-MDPI-64-2067-2-s2.0-85105308237-2021-J-Study_on_creep_damage_in_sn60_pb40_and_sn3.8_ag0.7_cu_lead-free_solders_in_c-si_solar_pv_cell_inte.json",
          "page": 2,
          "section": "Introduction",
          "quote": "An open circuit will result if a crack spreads across the entire joint region.",
          "authors": null,
          "year": 2021,
          "line": 4,
          "figure_ref": null,
          "table_ref": null,
          "bounding_box": null
        }
      ]
    }
  ]
}

File: data/common_pathway_data/crack_data/failures/failure-thin-film-delamination.json
{
  "node_type": "failure",
  "id": "failure-thin-film-delamination",
  "title": "Thin-Film Layer Delamination",
  "introduction": "Thin-film layer delamination is the structural failure in which a deposited thin-film stack physically separates from its substrate along a buried interface. In photovoltaic modules this occurs when cumulative thermal cycling drives interfacial strain energy release rates above the fracture toughness of the weakest interface — typically the CdS/TCO or encapsulant-film boundary in thin-film devices. The separated film loses intimate contact with the substrate, disrupting light absorption geometry, current collection pathways, and the protective lamination that prevents moisture ingress, all of which reduce module performance.",
  "reasoning": "The 011-ACS thermomechanical lift-off study demonstrates physical film separation via strain-energy-driven delamination; 1217-MDPI confirms encapsulant and backsheet delamination as a recognized PV module failure that causes substantial ISC loss.",
  "key_findings": [
    {
      "claim": "Delamination front propagation physically separates the thin-film stack from the substrate along the weakest buried interface",
      "detail": "When the strain energy release rate at an interface exceeds its fracture toughness, the delamination front advances, separating the film from the substrate. [^acs011c] In CdTe devices, this lift-off is essentially complete across the device area, with only minor edge effects remaining — demonstrating that crack-driven delamination can produce full separation of the thin-film layer. [^acs011d]",
      "source_locations": [
        {
          "key": "acs011c",
          "source_path": "source/011-ACS-107-2884-2-s2.0-85058640381-2018-J-Thermomechanical_Lift-Off_and_Recontacting_of_CdTe_Solar_Cells.json",
          "page": 2,
          "section": "Theoretical Framework",
          "quote": "For delamination to occur at a given interface, the energy released during delamination must be larger than the interface fracture toughness",
          "authors": null,
          "year": 2018,
          "line": 1,
          "figure_ref": null,
          "table_ref": null,
          "bounding_box": null
        },
        {
          "key": "acs011d",
          "source_path": "source/011-ACS-107-2884-2-s2.0-85058640381-2018-J-Thermomechanical_Lift-Off_and_Recontacting_of_CdTe_Solar_Cells.json",
          "page": 4,
          "section": "Results and Discussion",
          "quote": "lift-off is essentially perfect with the exception of minor edge effects",
          "authors": null,
          "year": 2018,
          "line": 1,
          "figure_ref": null,
          "table_ref": null,
          "bounding_box": null
        }
      ]
    },
    {
      "claim": "Delamination in PV modules substantially reduces light absorption and causes a significant drop in short-circuit current",
      "detail": "Encapsulant or backsheet delamination within a PV module causes a substantial decrease in the amount of light absorbed by the solar cell, thereby leading to a significant drop in short-circuit current. [^mdpi1217a] Delamination is listed as one of the recognized failure and degradation modes in PV backsheets, alongside cracks, discolouration, bubbles, and burn marks. [^mdpi1217b]",
      "source_locations": [
        {
          "key": "mdpi1217a",
          "source_path": "source/1217-MDPI-25-940-2-s2.0-86000039938-2024-J-A_Review_of_Photovoltaic_Module_Failure_and_Degradation_Mechanisms_Causes_and_Detection_Techniques.json",
          "page": 8,
          "section": "2.2. Encapsulant",
          "quote": "delamination can cause a substantial decrease in the amount of light absorbed, thereby leading to a significant drop in ISC",
          "authors": null,
          "year": 2024,
          "line": 8,
          "figure_ref": null,
          "table_ref": null,
          "bounding_box": null
        },
        {
          "key": "mdpi1217b",
          "source_path": "source/1217-MDPI-25-940-2-s2.0-86000039938-2024-J-A_Review_of_Photovoltaic_Module_Failure_and_Degradation_Mechanisms_Causes_and_Detection_Techniques.json",
          "page": 12,
          "section": "2.4. Backsheet",
          "quote": "Failures and degradation in the backsheet can appear as cracks, discolouration, delamination, bubbles, and burn marks",
          "authors": null,
          "year": 2024,
          "line": 12,
          "figure_ref": null,
          "table_ref": null,
          "bounding_box": null
        }
      ]
    }
  ],
  "parent_nodes": [
    {
      "id": "mechanism-delamination-front-propagation",
      "display_name": "Delamination Front Propagation",
      "node_type": "mechanism"
    }
  ],
  "child_nodes": [
    {
      "id": "performance_loss-power-output-reduction",
      "display_name": "Reduced Power Output",
      "node_type": "performance_loss",
      "child_reasoning": "Thin-film delamination reduces light absorption geometry and disrupts current collection pathways, causing a significant drop in ISC and overall power output. [^mdpi1217a]",
      "source_locations": [
        {
          "key": "mdpi1217a",
          "source_path": "source/1217-MDPI-25-940-2-s2.0-86000039938-2024-J-A_Review_of_Photovoltaic_Module_Failure_and_Degradation_Mechanisms_Causes_and_Detection_Techniques.json",
          "page": 8,
          "section": "2.2. Encapsulant",
          "quote": "delamination can cause a substantial decrease in the amount of light absorbed, thereby leading to a significant drop in ISC",
          "authors": null,
          "year": 2024,
          "line": 8,
          "figure_ref": null,
          "table_ref": null,
          "bounding_box": null
        }
      ]
    }
  ]
}
