Repository: lbj2011/pvtools

# PVTOOLS
PVTools is a collection of **open-source web applications and Python tools for photovoltaic (PV) reliability and system analysis**.

The tools are developed by the **[LBL HackingMaterials Group](https://hackingmaterials.lbl.gov/)** at **Lawrence Berkeley National Laboratory** as part of the **[DuraMAT Consortium](https://www.duramat.org/)**.

PVTools provides interactive tools and datasets to support **PV system design, degradation analysis, and reliability research**.

**Live site: [pvtools.lbl.gov](https://pvtools.lbl.gov)**

---

# Cite our work
If you use **PVTOOLS** in your research, please cite:

B. Li, T. Karin, X. Chen, and A. Jain, pvtools: Toolkit for Photovoltaic Data Analysis and Modeling, Zenodo, Jun. 2022. DOI: https://doi.org/10.5281/zenodo.15654456

If you use a specific tool, please also cite the related paper:

**PV-Copilot**
- B. Li and A. Jain, "PV Copilot: A Large Language Model–Enabled Tool for End-to-End PV Degradation Analysis," *2026 IEEE Photovoltaic Specialists Conference (PVSC)*, 2026.

**PV Image Analysis Using LLMs**
- B. Li and A. Jain, "A Unified Large Language Model–based Framework for Heterogeneous PV Image Diagnosis," *Solar Energy*, vol. 315, 2026. DOI: [10.1016/j.solener.2026.114801](https://doi.org/10.1016/j.solener.2026.114801)
- B. Li, X. Chen, and A. Jain, "Exploring Capability of Multimodal Foundation Model for Image-based Fault Detection of Photovoltaic Modules," *2025 IEEE 53rd Photovoltaic Specialists Conference (PVSC)*, 2025. DOI: [10.1109/PVSC59419.2025.11133222](https://doi.org/10.1109/PVSC59419.2025.11133222)

# Applications

## PV-Copilot
Data in, degradation results out: **LLM-assisted automatic analysis of PV field data**.

Features:

- Upload time-series data (or use the example dataset); columns are mapped automatically
- Data loading, filtering, degradation-rate analysis, and PVPRO single-diode parameter extraction
- Simple mode (one click) and Advanced mode (step by step)
- AI code generation, AI diagnostics, and an AI help chat

Paper: B. Li and A. Jain, "PV Copilot: A Large Language Model–Enabled Tool for End-to-End PV Degradation Analysis," *2026 IEEE Photovoltaic Specialists Conference (PVSC)*, 2026.

Offline Python package: [github.com/lbj2011/PVCopilot](https://github.com/lbj2011/PVCopilot) · [PyPI: pvcopilot](https://pypi.org/project/pvcopilot/)

---

## PV Degradation Pathway
Explore **degradation pathways of PV modules** reported in the literature.

---

## PV Image Analysis Using LLMs
Fault detection using **visible, EL, and IR photovoltaic images** with large language models.

Features:

- AI-assisted PV defect detection
- Multi-image modality support
- LLM-assisted interpretation

Papers:

- B. Li and A. Jain, "A Unified Large Language Model–based Framework for Heterogeneous PV Image Diagnosis," *Solar Energy*, vol. 315, 2026. DOI: [10.1016/j.solener.2026.114801](https://doi.org/10.1016/j.solener.2026.114801)
- B. Li, X. Chen, and A. Jain, "Exploring Capability of Multimodal Foundation Model for Image-based Fault Detection of Photovoltaic Modules," *2025 IEEE 53rd Photovoltaic Specialists Conference (PVSC)*, 2025. DOI: [10.1109/PVSC59419.2025.11133222](https://doi.org/10.1109/PVSC59419.2025.11133222)

---

## Global PV Field Performance
Interactive tool for exploring **global PV degradation datasets**.

Capabilities:

- Field degradation statistics
- Global reliability benchmarking
- Interactive visualization

---

## IV Curve Correction Tool
Correct photovoltaic **IV curves** to standard test conditions following:

**IEC 60891:2021**

Features:

- Field IV curve correction
- Comparison between measured and corrected curves
- Export of corrected datasets

---

## String Length Calculator
Calculate the **maximum allowable PV string length** for a given system location.

Inputs include:

- Module parameters
- Temperature conditions
- Geographic location

The tool follows NEC-compatible PV system design calculations.

---

## Photovoltaic Climate Zones
Interactive visualization of **environmental stressors affecting PV systems worldwide**.

Includes:

- Climate zone classification
- Environmental stress distribution
- Reliability stress mapping

---

# Repository Structure

```bash
pvtools/
├── index.py                 # Dash app entry point (navbar, footer, page container)
├── app.py                   # Dash app object and HTML template
├── pages/                   # One file per tool page (pvcopilot.py, field_degradation.py, ...)
├── page_supporting_files/   # Analysis code used by the pages (PV-Copilot pipeline)
├── assets/                  # Images, stylesheets, and client-side JavaScript
├── utils/                   # Shared helpers, incl. usage logging (usage_log.py, usage_db.py)
├── dataset_review/          # Internal dataset review app (mounted at /dataset-review/)
├── loadtest/                # Playwright load-test script
├── Dockerfile / Procfile    # Production container (gunicorn)

File: data/common_pathway_data/crack_data/mechanisms/mechanism-acid-corrosion-microcrack.json
{
  "node_type": "mechanism",
  "id": "mechanism-acid-corrosion-microcrack",
  "title": "Acid Corrosion Creating Micro-Cracks in Aluminum Barriers",
  "introduction": "Acetic acid vapor generated by degrading EVA encapsulant diffuses through the module interior and contacts aluminum metallization layers embedded in backsheet constructions. The acetic acid reacts with the aluminum, forming aluminum acetate and initiating corrosion of the metal surface. This corrosion produces small crystal deposits, increased surface porosity, and the formation of small holes. Over time these holes enlarge and interconnect into pinholes and micro-cracks that penetrate the aluminum layer, destroying its function as a barrier to further acetic acid permeation through the backsheet.",
  "reasoning": "The 657-Elsevier study documents this chemical corrosion mechanism using REM-EDX and FTIR-ATR spectroscopy, confirming that acetic acid reacts with aluminum to produce crystal deposits, pores, and micro-cracks that compromise the barrier function.",
  "key_findings": [
    {
      "claim": "Acetic acid reacts with the aluminum barrier layer to form aluminum acetate and small crystal deposits, initiating surface corrosion",
      "detail": "When acetic acid vapor contacts the aluminum layer in a PV backsheet, corrosion occurs producing small crystal formations and small holes in the surface. [^elsevier657a] The formation of aluminum acetate in the corrosion products was verified by spectroscopic analysis, confirming a chemical reaction between acetic acid and aluminum as responsible for the observed surface degradation. [^elsevier657b]",
      "source_locations": [
        {
          "key": "elsevier657a",
          "source_path": "source/657-Elsevier-511-3282-2-s2.0-85018257748-2017-J-Acetic_acid_permeation_through_photovoltaic_backsheets-_Influence_of_the_composition_on_the_permeati.json",
          "page": 3,
          "section": "3. Results",
          "quote": "The formation of small crystals ... and the formation of small holes was observed",
          "authors": null,
          "year": 2017,
          "line": 47,
          "figure_ref": null,
          "table_ref": null,
          "bounding_box": null
        },
        {
          "key": "elsevier657b",
          "source_path": "source/657-Elsevier-511-3282-2-s2.0-85018257748-2017-J-Acetic_acid_permeation_through_photovoltaic_backsheets-_Influence_of_the_composition_on_the_permeati.json",
          "page": 3,
          "section": "3. Results",
          "quote": "The formation of aluminium acetate was verified",
          "authors": null,
          "year": 2017,
          "line": 48,
          "figure_ref": null,
          "table_ref": null,
          "bounding_box": null
        }
      ]
    },
    {
      "claim": "Aluminum corrosion confirmed by REM-EDX and FTIR-ATR spectroscopy creates pinholes and micro-cracks that enhance acid transport",
      "detail": "Corrosion of the aluminum barrier layer by acetic acid has been confirmed by REM-EDX and FTIR-ATR spectroscopy. The corrosion creates pinholes and micro-cracks in the aluminum layer. [^elsevier657c] Additionally, increased surface porosity from small hole formation was observed, indicating progressive degradation of the aluminum barrier that allows enhanced acid permeation. [^elsevier657d]",
      "source_locations": [
        {
          "key": "elsevier657c",
          "source_path": "source/657-Elsevier-511-3282-2-s2.0-85018257748-2017-J-Acetic_acid_permeation_through_photovoltaic_backsheets-_Influence_of_the_composition_on_the_permeati.json",
          "page": 4,
          "section": "4. Conclusions",
          "quote": "Corrosion of the aluminium layer has been shown with REM-EDX and FTIR-ATR spectroscopy, creating pinholes or micro-cracks",
          "authors": null,
          "year": 2017,
          "line": 40,
          "figure_ref": null,
          "table_ref": null,
          "bounding_box": null
        },
        {
          "key": "elsevier657d",
          "source_path": "source/657-Elsevier-511-3282-2-s2.0-85018257748-2017-J-Acetic_acid_permeation_through_photovoltaic_backsheets-_Influence_of_the_composition_on_the_permeati.json",
          "page": 3,
          "section": "3. Results",
          "quote": "increase in surface porosity and the formation of small holes was observed",
          "authors": null,
          "year": 2017,
          "line": 47,
          "figure_ref": null,
          "table_ref": null,
          "bounding_box": null
        }
      ]
    }
  ],
  "parent_nodes": [
    {
      "id": "stressor-chemical-attack",
      "display_name": "Chemical Attack on Barrier Layers",
      "node_type": "stressor"
    }
  ],
  "child_nodes": [
    {
      "id": "failure-al-barrier-microcrack",
      "display_name": "Micro-Cracked Aluminum Barrier Layer",
      "node_type": "failure",
      "child_reasoning": "Acetic acid corrosion of the aluminum layer creates pinholes and micro-cracks that penetrate the layer, constituting the micro-cracked aluminum barrier failure that allows enhanced acid permeation through the backsheet. [^elsevier657c]",
      "source_locations": [
        {
          "key": "elsevier657c",
          "source_path": "source/657-Elsevier-511-3282-2-s2.0-85018257748-2017-J-Acetic_acid_permeation_through_photovoltaic_backsheets-_Influence_of_the_composition_on_the_permeati.json",
          "page": 4,
          "section": "4. Conclusions",
          "quote": "Corrosion of the aluminium layer has been shown with REM-EDX and FTIR-ATR spectroscopy, creating pinholes or micro-cracks",
          "authors": null,
          "year": 2017,
          "line": 40,
          "figure_ref": null,
          "table_ref": null,
          "bounding_box": null
        }
      ]
    }
  ]
}

File: data/common_pathway_data/crack_data/mechanisms/mechanism-cte-mismatch-fatigue.json
{
  "node_type": "mechanism",
  "id": "mechanism-cte-mismatch-fatigue",
  "title": "CTE Mismatch Fatigue and Creep in Solder Joints",
  "introduction": "Photovoltaic module solder interconnects bond materials with substantially different coefficients of thermal expansion: silicon cells, glass, copper ribbons, and solder alloys all expand and contract at different rates during thermal cycling. Each temperature excursion imposes a thermo-mechanical stress cycle on the solder joint. Over thousands of daily field cycles, these repeated stresses produce two forms of damage — cyclic fatigue crack nucleation and growth, and time-dependent creep deformation that accumulates in the solder alloy whenever temperatures are elevated. Both damage modes progressively degrade the solder joint and can ultimately cause electrical open-circuit failure.",
  "reasoning": "The 1261-MDPI study documents CTE mismatch among silicon, glass, copper, and solder as the thermo-mechanical stress source driving both fatigue cracks and creep damage in PV solder joints under real field thermal cycling.",
  "key_findings": [
    {
      "claim": "CTE mismatch among silicon, glass, copper, and solder generates thermo-mechanical stress during each thermal cycle",
      "detail": "The constituent materials bonded in a PV module solder joint — silicon, glass, copper, silver, solder, and intermetallic compounds — have significantly different thermal expansion coefficients. [^mdpi1261a] When temperature changes, the CTE mismatch between these bonded materials generates thermo-mechanical stress that is applied to the solder joint on every temperature cycle. [^mdpi1261b]",
      "source_locations": [
        {
          "key": "mdpi1261a",
          "source_path": "source/1261-MDPI-64-2067-2-s2.0-85105308237-2021-J-Study_on_creep_damage_in_sn60_pb40_and_sn3.8_ag0.7_cu_lead-free_solders_in_c-si_solar_pv_cell_inte.json",
          "page": 2,
          "section": "Introduction",
          "quote": "a mismatch in the thermal expansion coefficients (CTE) of silicon, glass, copper and solder",
          "authors": null,
          "year": 2021,
          "line": 2,
          "figure_ref": null,
          "table_ref": null,
          "bounding_box": null
        },
        {
          "key": "mdpi1261b",
          "source_path": "source/1261-MDPI-64-2067-2-s2.0-85105308237-2021-J-Study_on_creep_damage_in_sn60_pb40_and_sn3.8_ag0.7_cu_lead-free_solders_in_c-si_solar_pv_cell_inte.json",
          "page": 6,
          "section": "2.3 Solar Cell Materials and Properties",
          "quote": "variation in the CTE of constituent materials bonded together to form the module induces thermo-mechanical stresses",
          "authors": null,
          "year": 2021,
          "line": 1,
          "figure_ref": null,
          "table_ref": null,
          "bounding_box": null
        }
      ]
    },
    {
      "claim": "Cyclic thermo-mechanical stress develops microcracks in solder joints that can spread to cause open-circuit failure",
      "detail": "The repeated cyclic loading from CTE mismatch produces microcracks in the solder interconnection as one of the results of solder joint deterioration. [^mdpi1261c] If a fatigue crack spreads across the entire solder joint region, the result is an open circuit. [^mdpi1261d]",
      "source_locations": [
        {
          "key": "mdpi1261c",
          "source_path": "source/1261-MDPI-64-2067-2-s2.0-85105308237-2021-J-Study_on_creep_damage_in_sn60_pb40_and_sn3.8_ag0.7_cu_lead-free_solders_in_c-si_solar_pv_cell_inte.json",
          "page": 2,
          "section": "Introduction",
          "quote": "The development of microcracks is one of the results of solder joint deterioration.",
          "authors": null,
          "year": 2021,
          "line": 3,
          "figure_ref": null,
          "table_ref": null,
          "bounding_box": null
        },
        {
          "key": "mdpi1261d",
          "source_path": "source/1261-MDPI-64-2067-2-s2.0-85105308237-2021-J-Study_on_creep_damage_in_sn60_pb40_and_sn3.8_ag0.7_cu_lead-free_solders_in_c-si_solar_pv_cell_inte.json",
          "page": 2,
          "section": "Introduction",
          "quote": "An open circuit will result if a crack spreads across the entire joint region.",
          "authors": null,
          "year": 2021,
          "line": 4,
          "figure_ref": null,
          "table_ref": null,
          "bounding_box": null
        }
      ]
    },
    {
      "claim": "Solder creep deformation accumulates during elevated-temperature phases of cycling and is a key life-prediction parameter",
      "detail": "When solder temperature rises during the thermal cycle, the material creeps under the applied thermo-mechanical stress. [^mdpi1261e] This creep deformation accumulates with each cycle; the accumulated creep strain remains one of the key life-prediction parameters for assessing solder joint reliability under field thermal cycling. [^mdpi1261f]",
      "source_locations": [
        {
          "key": "mdpi1261e",
          "source_path": "source/1261-MDPI-64-2067-2-s2.0-85105308237-2021-J-Study_on_creep_damage_in_sn60_pb40_and_sn3.8_ag0.7_cu_lead-free_solders_in_c-si_solar_pv_cell_inte.json",
          "page": 2,
          "section": "Introduction",
          "quote": "When the temperature of the solder rises, it creeps.",
          "authors": null,
          "year": 2021,
          "line": 5,
          "figure_ref": null,
          "table_ref": null,
          "bounding_box": null
        },
        {
          "key": "mdpi1261f",
          "source_path": "source/1261-MDPI-64-2067-2-s2.0-85105308237-2021-J-Study_on_creep_damage_in_sn60_pb40_and_sn3.8_ag0.7_cu_lead-free_solders_in_c-si_solar_pv_cell_inte.json",
          "page": 14,
          "section": "3.3 Evaluation of Accumulated Creep Strain in Solder Interconnections",
          "quote": "the accumulated creep strain (\u03b5acc) remains one of the key life prediction parameters",
          "authors": null,
          "year": 2021,
          "line": 2,
          "figure_ref": null,
          "table_ref": null,
          "bounding_box": null
        }
      ]
    }
  ],
  "parent_nodes": [
    {
      "id": "stressor-thermal-cycling",
      "display_name": "Thermal Cycling",
      "node_type": "stressor"
    }
  ],
  "child_nodes": [
    {
      "id": "failure-solder-joint-crack",
      "display_name": "Solder Joint Fatigue and Creep Cracking",
      "node_type": "failure",
      "child_reasoning": "CTE mismatch-driven cyclic stress and accumulated creep damage degrade the solder joint until fatigue microcracks nucleate and grow, ultimately producing structural cracking of the solder interconnect. [^mdpi1261c]",
      "source_locations": [
        {
          "key": "mdpi1261c",
          "source_path": "source/1261-MDPI-64-2067-2-s2.0-85105308237-2021-J-Study_on_creep_damage_in_sn60_pb40_and_sn3.8_ag0.7_cu_lead-free_solders_in_c-si_solar_pv_cell_inte.json",
          "page": 2,
          "section": "Introduction",
          "quote": "The development of microcracks is one of the results of solder joint deterioration.",
          "authors": null,
          "year": 2021,
          "line": 3,
          "figure_ref": null,
          "table_ref": null,
          "bounding_box": null
        }
      ]
    }
  ]
}
